Repository: toiaz/neutron-based-poroelasticity

## neutron-based-poroelasticity

Data repository for the manuscript:

In Situ (V)SANS Reveals Stress-Path Decoupling Between Matrix and Nanopores in Shale

This repository currently includes the `Data/` folder used for manuscript preparation, including stitched neutron curves, processed PSD outputs, neutron-derived structure-factor summaries, and related calculation files.

File: Data/PSD_parallel_20260306_160522b/batch_summary.csv
sample_key,sample_name,condition_code,side_pressure_mpa,axial_pressure_mpa,thickness_um,thickness_mm,n_points,neg_count,poisson_valid_count,q_min,q_max,i_min,i_max,alpha,C,D,score,R_hs,eta,background,powerlaw_amp,porosity_pct,partial_porosity_pct,pore_vol_mm3,partial_pore_vol_mm3,porosity_ratio_vs_global_0_0.1,pore_vol_ratio_vs_global_0_0.1,porosity_ratio_vs_side_group_baseline,pore_vol_ratio_vs_side_group_baseline,output_dir,source_file
0_0.1,TH6-0.1,0.1,0.0,0.1,840.9,0.8409,450,0,450,0.0002628799999999999,0.6612659999999999,0.018349885940551758,1997389.7680688617,1e-06,314.30920672185476,628.6184134437095,-2392.266577042048,4152.850103050385,0.08421052631578947,0.03335628742553748,4.3331824544377894e-14,8.905599741809771,8.37687087990891,0.7488718822887837,0.7044110722915401,1.0,1.0,1.0,1.0,D:\OneDrive\0 paper\c Zhang Tao poroelasticity\Data\PSD_parallel_20260306_160522b\01_0_0.1_TH6-0.1,D:\OneDrive\0 paper\c Zhang Tao poroelasticity\Data\0_0.1拼接后_IQ_Normed_OnlyCell_TH6-0.1_6_10.5A_12.75m_处理后.dat
0_1,TH6-1.0,01,0.0,1.0,769.1,0.7691,450,10,440,0.0002628799999999999,0.7062048,-0.4698804020881653,2202701.9510608283,1e-06,325.0894860857504,650.1789721715008,-2451.0290262955928,4152.85010305038,0.08421052631578947,0.03350564049778184,1.8570269601293608e-14,11.560130633498183,9.048628885119536,0.8890896470223452,0.6959300475545435,1.2980743541870616,1.1872386559701142,1.2980743541870616,1.1872386559701142,D:\OneDrive\0 paper\c Zhang Tao poroelasticity\Data\PSD_parallel_20260306_160522b\02_0_1_TH6-1.0,D:\OneDrive\0 paper\c Zhang Tao poroelasticity\Data\0_1拼接后_IQ_Normed_OnlyCell_TH6-1.0_6_10.5A_12.75m_处理后.dat
0_2,TH6-2,02,0.0,2.0,750.9,0.7509,450,9,441,0.0002628799999999999,0.7062048,-0.20032930374145508,2284625.8026206642,1e-06,322.70381975883686,645.4076395176737,-2408.585704722621,4152.85010305038,0.08421052631578947,0.04550006089483037,4.856530842807332e-14,12.259223443637879,9.482384752098731,0.9205450883827684,0.7120322710350937,1.3765747169259814,1.229242424711285,1.3765747169259814,1.229242424711285,D:\OneDrive\0 paper\c Zhang Tao poroelasticity\Data\PSD_parallel_20260306_160522b\03_0_2_TH6-2,D:\OneDrive\0 paper\c Zhang Tao poroelasticity\Data\0_2拼接后_IQ_Normed_OnlyCell_TH6-2_6_10.5A_12.75m_处理后.dat
0_3,TH6-3,03,0.0,3.0,740.6,0.7406,450,10,440,0.0002628799999999999,0.7062048,-0.8205146193504333,2236374.644557255,1e-06,311.0422132730667,622.0844265461334,-2400.071278791467,4152.850103050385,0.08332706766917294,0.03930675930554341,2.7745199434192695e-14,10.886736887935754,9.500400195344099,0.806271733920522,0.703599638467184,1.2224597111438764,1.07664842677269,1.2224597111438764,1.07664842677269,D:\OneDrive\0 paper\c Zhang Tao poroelasticity\Data\PSD_parallel_20260306_160522b\04_0_3_TH6-3,D:\OneDrive\0 paper\c Zhang Tao poroelasticity\Data\0_3拼接后_IQ_Normed_OnlyCell_TH6-3_6_10.5A_12.75m_处理后.dat
0_4,TH6-4,04,0.0,4.0,732.3,0.7323,450,9,441,0.0002628799999999999,0.6612659999999999,-0.9606079459190369,2284172.3002973357,1e-06,317.23816442525856,634.4763288505171,-2428.0269170238357,4152.850103050385,0.09216165413533835,0.043240499584099666,1.5467793061469543e-14,11.206465599596124,9.576706150093253,0.8206494758584242,0.7013021913713289,1.2583616965159918,1.0958476279684397,1.2583616965159918,1.0958476279684397,D:\OneDrive\0 paper\c Zhang Tao poroelasticity\Data\PSD_parallel_20260306_160522b\05_0_4_TH6-4,D:\OneDrive\0 paper\c Zhang Tao poroelasticity\Data\0_4拼接后_IQ_Normed_OnlyCell_TH6-4_6_10.5A_12.75m_处理后.dat
0_5,TH6-5,05,0.0,5.0,726.1,0.7261,450,6,444,0.0002628799999999999,0.7062048,-0.02175736427307129,2303039.470357149,1e-06,309.57025712937974,619.1405142587595,-2403.880685195723,4152.850103050385,0.0837687969924812,0.04787750793290192,3.638500496481628e-14,12.480549096674595,9.499746701375825,0.9062126699095423,0.6897766079868985,1.4014271310758832,1.2101037458368402,1.4014271310758832,1.2101037458368402,D:\OneDrive\0 paper\c Zhang Tao poroelasticity\Data\PSD_parallel_20260306_160522b\06_0_5_TH6-5,D:\OneDrive\0 paper\c Zhang Tao poroelasticity\Data\0_5拼接后_IQ_Normed_OnlyCell_TH6-5_6_10.5A_12.75m_处理后.dat
1.1_3,TH6-3-1.1,03-1.1,1.1,3.0,740.6,0.7406,450,0,450,0.0002628799999999999,0.7062048,0.017317771911621094,2007917.8747320967,1e-06,235.36160024414804,470.7232004882961,-2396.8342413972523,4152.850103050385,0.07581766917293234,0.0567759218295942,1.8606860913968088e-14,11.410731787687133,8.315214178752694,0.8450787961961091,0.6158247620784246,1.2812985221103455,1.1284691229336685,1.0,1.0,D:\OneDrive\0 paper\c Zhang Tao poroelasticity\Data\PSD_parallel_20260306_160522b\07_1.1_3_TH6-3-1.1,D:\OneDrive\0 paper\c Zhang Tao poroelasticity\Data\1.1_3拼接后_IQ_Normed_OnlyCell_TH6-3_1.1_6_10.5A_12.75m_处理后.dat
1.1_4,TH6-4-1.1,04-1.1,1.1,4.0,732.3,0.7323,450,0,450,0.0002628799999999999,0.7062048,0.0050754547119140625,2056959.4237811689,1e-06,242.085421670532,484.170843341064,-2338.2732943528954,4152.850103050385,0.08421052631578947,0.05022981681054173,3.2860165685719955e-14,11.021705591565176,8.527124640583702,0.8071195004703179,0.6244413374299445,1.237615198426308,1.0777804849656145,0.965906989721576,0.9550819451432758,D:\OneDrive\0 paper\c Zhang Tao poroelasticity\Data\PSD_parallel_20260306_160522b\08_1.1_4_TH6-4-1.1,D:\OneDrive\0 paper\c Zhang Tao poroelasticity\Data\1.1_4拼接后_IQ_Normed_OnlyCell_TH6-4_1.1_6_10.5A_12.75m_处理后.dat
1.1_6,TH6-6-1.1,06-1.1,1.1,6.0,720.7,0.7207,450,0,450,0.0002628799999999999,0.7062048,0.022750377655029297,2111378.573616338,1e-06,242.92847141980405,485.8569428396081,-2357.810491258908,4152.85010305038,0.08421052631578947,0.05569986362749967,1.915681098562899e-14,10.989904629929416,8.790580030659353,0.792042426679013,0.6335371028096195,1.2340443034211728,1.0576474366460213,0.9631200552613273,0.9372409179406408,D:\OneDrive\0 paper\c Zhang Tao poroelasticity\Data\PSD_parallel_20260306_160522b\09_1.1_6_TH6-6-1.1,D:\OneDrive\0 paper\c Zhang Tao poroelasticity\Data\1.1_6拼接后_IQ_Normed_OnlyCell_TH6-6-1.1_6_10.5A_12.75m_处理后.dat
1.1_8,TH6-8-1.1,08-1.1,1.1,8.0,711.2,0.7112,450,0,450,0.0002628799999999999,0.7062048,0.015073895454406738,2142702.540567399,1e-06,240.3895737933607,480.7791475867214,-2349.6511604830575,4152.850103050385,0.08421052631578947,0.048171440414577923,1.8934733969344948e-14,12.009646973999773,8.854542893220211,0.8541260927908639,0.6297350905658213,1.3485500496521536,1.140550357132372,1.0524870093747103,1.0107058615545423,D:\OneDrive\0 paper\c Zhang Tao poroelasticity\Data\PSD_parallel_20260306_160522b\10_1.1_8_TH6-8-1.1,D:\OneDrive\0 paper\c Zhang Tao poroelasticity\Data\1.1_8拼接后_IQ_Normed_OnlyCell_TH6-8-1.1_6_10.5A_12.75m_处理后.dat
1.1_10,TH6-10-1.1,10-1.1,1.1,10.0,702.5,0.7025,450,8,442,0.0002628799999999999,0.7062048,-0.06598544120788574,2193951.343981072,1e-06,237.2222398079337,474.4444796158674,-2341.09291929506,4152.85010305038,0.08421052631578947,0.05063286126074647,2.846937228609763e-14,12.162927095974489,8.97563980553288,0.8544456284922078,0.630538696338685,1.3657617059603862,1.1409770465420042,1.0659199885058221,1.0110839750544693,D:\OneDrive\0 paper\c Zhang Tao poroelasticity\Data\PSD_parallel_20260306_160522b\11_1.1_10_TH6-10-1.1,D:\OneDrive\0 paper\c Zhang Tao poroelasticity\Data\1.1_10拼接后_IQ_Normed_OnlyCell_TH6-10-1.1_6_10.5A_12.75m_处理后.dat

File: Data/PSD_parallel_20260306_160522b/th6_1nm_focus_summary.csv
sample_key,sample_name,side_pressure_mpa,axial_pressure_nominal_mpa,axial_pressure_mpa,pore_volume_1_1500_nm_mm3,porosity_1_1500_nm_pct,delta_pore_volume_mm3_vs_group_baseline,delta_porosity_pct_points_vs_group_baseline,ratio_pore_volume_vs_group_baseline,ratio_porosity_vs_group_baseline,delta_pore_volume_mm3_vs_common_baseline,delta_porosity_pct_points_vs_common_baseline,ratio_pore_volume_vs_common_baseline,ratio_porosity_vs_common_baseline,output_dir
0_0.1,TH6-0.1,0.0,0.1,0.7,0.7044110722915401,8.37687087990891,0.0,0.0,1.0,1.0,0.0,0.0,1.0,1.0,D:\OneDrive\0 paper\c Zhang Tao poroelasticity\Data\PSD_parallel_20260306_160522b\01_0_0.1_TH6-0.1
0_1,TH6-1.0,0.0,1.0,6.8,0.6959300475545435,9.048628885119536,-0.008481024736996634,0.6717580052106253,0.9879601200625555,1.0801919970882887,-0.008481024736996634,0.6717580052106253,0.9879601200625555,1.0801919970882887,D:\OneDrive\0 paper\c Zhang Tao poroelasticity\Data\PSD_parallel_20260306_160522b\02_0_1_TH6-1.0
0_2,TH6-2,0.0,2.0,13.5,0.7120322710350937,9.482384752098731,0.007621198743553603,1.105513872189821,1.010819248934803,1.1319721752953464,0.007621198743553603,1.105513872189821,1.010819248934803,1.1319721752953464,D:\OneDrive\0 paper\c Zhang Tao poroelasticity\Data\PSD_parallel_20260306_160522b\03_0_2_TH6-2
0_3,TH6-3,0.0,3.0,20.3,0.703599638467184,9.500400195344099,-0.0008114338243561114,1.1235293154351886,0.9988480677600419,1.1341227925728044,-0.0008114338243561114,1.1235293154351886,0.9988480677600419,1.1341227925728044,D:\OneDrive\0 paper\c Zhang Tao poroelasticity\Data\PSD_parallel_20260306_160522b\04_0_3_TH6-3
0_4,TH6-4,0.0,4.0,27.1,0.7013021913713289,9.576706150093253,-0.003108880920211221,1.1998352701843427,0.995586553019251,1.1432319164739697,-0.003108880920211221,1.1998352701843427,0.995586553019251,1.1432319164739697,D:\OneDrive\0 paper\c Zhang Tao poroelasticity\Data\PSD_parallel_20260306_160522b\05_0_4_TH6-4
0_5,TH6-5,0.0,5.0,33.9,0.6897766079868985,9.499746701375825,-0.014634464304641548,1.1228758214669146,0.9792245396469511,1.1340447808691931,-0.014634464304641548,1.1228758214669146,0.9792245396469511,1.1340447808691931,D:\OneDrive\0 paper\c Zhang Tao poroelasticity\Data\PSD_parallel_20260306_160522b\06_0_5_TH6-5
1.1_3,TH6-3-1.1,1.1,3.0,20.3,0.6158247620784246,8.315214178752694,-0.08858631021311547,-0.0616567011562168,0.8742406050987632,0.9926396500507016,-0.08858631021311547,-0.0616567011562168,0.8742406050987632,0.9926396500507016,D:\OneDrive\0 paper\c Zhang Tao poroelasticity\Data\PSD_parallel_20260306_160522b\07_1.1_3_TH6-3-1.1
1.1_4,TH6-4-1.1,1.1,4.0,27.1,0.6244413374299445,8.527124640583702,-0.07996973486159564,0.1502537606747918,0.8864729161603838,1.0179367406790476,-0.07996973486159564,0.1502537606747918,0.8864729161603838,1.0179367406790476,D:\OneDrive\0 paper\c Zhang Tao poroelasticity\Data\PSD_parallel_20260306_160522b\08_1.1_4_TH6-4-1.1
1.1_6,TH6-6-1.1,1.1,6.0,40.7,0.6335371028096195,8.790580030659353,-0.0708739694819206,0.41370915075044223,0.8993854976592597,1.0493870750404763,-0.0708739694819206,0.41370915075044223,0.8993854976592597,1.0493870750404763,D:\OneDrive\0 paper\c Zhang Tao poroelasticity\Data\PSD_parallel_20260306_160522b\09_1.1_6_TH6-6-1.1
1.1_8,TH6-8-1.1,1.1,8.0,54.2,0.6297350905658213,8.854542893220211,-0.07467598172571877,0.4776720133113006,0.893988063698675,1.0570227260464227,-0.07467598172571877,0.4776720133113006,0.893988063698675,1.0570227260464227,D:\OneDrive\0 paper\c Zhang Tao poroelasticity\Data\PSD_parallel_20260306_160522b\10_1.1_8_TH6-8-1.1
1.1_10,TH6-10-1.1,1.1,10.0,67.7,0.630538696338685,8.97563980553288,-0.07387237595285512,0.5987689256239701,0.8951288830362379,1.0714788295304942,-0.07387237595285512,0.5987689256239701,0.8951288830362379,1.0714788295304942,D:\OneDrive\0 paper\c Zhang Tao poroelasticity\Data\PSD_parallel_20260306_160522b\11_1.1_10_TH6-10-1.1

File: Data/PSD_parallel_20260306_160522b/th6_1nm_shared_axial_comparison.csv
axial_pressure_mpa,pore_volume_no_side_mm3,pore_volume_side_mm3,delta_pore_volume_mm3,ratio_pore_volume_side_vs_no_side,porosity_no_side_pct,porosity_side_pct,delta_porosity_pct_points,ratio_porosity_side_vs_no_side
20.3,0.703599638467184,0.6158247620784246,-0.08777487638875936,0.8752488324468444,9.500400195344099,8.315214178752694,-1.1851860165914054,0.8752488324468443
27.1,0.7013021913713289,0.6244413374299445,-0.07686085394138442,0.8904026610966516,9.576706150093253,8.527124640583702,-1.0495815095095509,0.8904026610966517

File: Data/PSD_parallel_20260306_160522b/th6_structure_factor_summary.csv
sample_key,sample_name,side_pressure_mpa,axial_pressure_nominal_mpa,axial_pressure_mpa,R_hs_A,eta,S_at_3e-4_A^-1,S_at_1e-3_A^-1,output_dir
0_0.1,TH6-0.1,0.0,0.1,0.7,4152.850103050385,0.08421052631578947,0.671706651560163,0.9815146246859314,D:\OneDrive\0 paper\c Zhang Tao poroelasticity\Data\PSD_parallel_20260306_160522b\01_0_0.1_TH6-0.1
0_1,TH6-1.0,0.0,1.0,6.8,4152.85010305038,0.08421052631578947,0.6717066515601626,0.9815146246859316,D:\OneDrive\0 paper\c Zhang Tao poroelasticity\Data\PSD_parallel_20260306_160522b\02_0_1_TH6-1.0
0_2,TH6-2,0.0,2.0,13.5,4152.85010305038,0.08421052631578947,0.6717066515601626,0.9815146246859316,D:\OneDrive\0 paper\c Zhang Tao poroelasticity\Data\PSD_parallel_20260306_160522b\03_0_2_TH6-2
0_3,TH6-3,0.0,3.0,20.3,4152.850103050385,0.08332706766917294,0.6749230295364778,0.9817360804491119,D:\OneDrive\0 paper\c Zhang Tao poroelasticity\Data\PSD_parallel_20260306_160522b\04_0_3_TH6-3
0_4,TH6-4,0.0,4.0,27.1,4152.850103050385,0.09216165413533835,0.6430882905073078,0.979493948234898,D:\OneDrive\0 paper\c Zhang Tao poroelasticity\Data\PSD_parallel_20260306_160522b\05_0_4_TH6-4
0_5,TH6-5,0.0,5.0,33.9,4152.850103050385,0.0837687969924812,0.6733139492560252,0.981625428860248,D:\OneDrive\0 paper\c Zhang Tao poroelasticity\Data\PSD_parallel_20260306_160522b\06_0_5_TH6-5
1.1_3,TH6-3-1.1,1.1,3.0,20.3,4152.850103050385,0.07581766917293234,0.7025428120034489,0.9835939067967687,D:\OneDrive\0 paper\c Zhang Tao poroelasticity\Data\PSD_parallel_20260306_160522b\07_1.1_3_TH6-3-1.1
1.1_4,TH6-4-1.1,1.1,4.0,27.1,4152.850103050385,0.08421052631578947,0.671706651560163,0.9815146246859314,D:\OneDrive\0 paper\c Zhang Tao poroelasticity\Data\PSD_parallel_20260306_160522b\08_1.1_4_TH6-4-1.1
1.1_6,TH6-6-1.1,1.1,6.0,40.7,4152.85010305038,0.08421052631578947,0.6717066515601626,0.9815146246859316,D:\OneDrive\0 paper\c Zhang Tao poroelasticity\Data\PSD_parallel_20260306_160522b\09_1.1_6_TH6-6-1.1
1.1_8,TH6-8-1.1,1.1,8.0,54.2,4152.850103050385,0.08421052631578947,0.671706651560163,0.9815146246859314,D:\OneDrive\0 paper\c Zhang Tao poroelasticity\Data\PSD_parallel_20260306_160522b\10_1.1_8_TH6-8-1.1
1.1_10,TH6-10-1.1,1.1,10.0,67.7,4152.85010305038,0.08421052631578947,0.6717066515601626,0.9815146246859316,D:\OneDrive\0 paper\c Zhang Tao poroelasticity\Data\PSD_parallel_20260306_160522b\11_1.1_10_TH6-10-1.1
